Repository: georg-mueller-tech/tensile-test-evaluation

# Tensile Test Evaluation

MATLAB evaluation of tensile tests on AlMg3 and CFRP laminates (UD 0°, UD 90°, 0°/90°) from the TUM lab course "Scientific Experiment with Research Data Management – Tensile Test" (Chair of Product Development and Lightweight Design, winter semester 2026/27, Group 1).

The tests ran on an Instron 4505 (100 kN). Strain was measured with an extensometer, strain gauges and the crosshead displacement. One goal of the course was to quantify how far off the crosshead displacement is.

## Contents

| File | Description |
|---|---|
| `auswertung.m` | Evaluation script for the German report (German labels, decimal commas) |
| `evaluation.m` | Same calculation with English labels; creates the figures and values for the English report |
| `results.csv`, `results.tex` | Characteristic values (table and LaTeX macros used by the report) |
| `figures/` | Force–strain and force–displacement diagrams (a)–(i) |
| `photos/` | Fracture patterns of the specimens |
| `Tensile_Test_Group1_EN.tex` / `.pdf` | Report incl. data management plan (English translation of the German original) |

## Key results

| Specimen | E [GPa] | Strength [N/mm²] | E error factor (crosshead) |
|---|---|---|---|
| AlMg3 | 66.5 | R_m = 227 | 3.74 |
| CFRP UD 0° | 153.5 | 2292 | 2.81 |
| CFRP UD 90°* | 7.7 | 17 | 1.19 |
| CFRP 0°/90°** | 79.8 | 1033 | 2.51 |

\* broke in the grip, limited validity  ** measurement data of Group 3

The modulus from the crosshead displacement is too low by a factor of 1.2 to 3.7, because it includes the compliance of the machine, grips and end tabs. The stiffer the specimen, the larger the error.

## Usage

Put the .mat files in `daten/Messdaten_Gruppe_1/` and `daten/Messdaten_Gruppe_3/`, then run in MATLAB (R2020a or newer):

```matlab
evaluation
```

This writes `figures/*.pdf`, `results.tex` and `results.csv`. Compile the report with `pdflatex Tensile_Test_Group1_EN.tex` (twice, for the table of contents).

The raw data (provided by the chair) are not part of this repository, in line with the data management plan.

File: results.tex
% generated by evaluation.m - do not edit by hand
\newcommand{\RAluFepsA}{0.447}
\newcommand{\RAluFepsB}{4.333}
\newcommand{\RAluEext}{66.5}
\newcommand{\RAluEmw}{17.8}
\newcommand{\RAluEfak}{3.74}
\newcommand{\RAluFmax}{14.76}
\newcommand{\RAluFbruch}{8.93}
\newcommand{\RAluDbruch}{9.52}
\newcommand{\RAluRm}{227}
\newcommand{\RAluSigB}{138}
\newcommand{\RAluAmw}{14.6}
\newcommand{\RCFKnullFmax}{32.55}
\newcommand{\RCFKnullFzehn}{3.26}
\newcommand{\RCFKnullFfuenfzig}{16.28}
\newcommand{\RCFKnullepsB}{1.504}
\newcommand{\RCFKnullDB}{6.95}
\newcommand{\RCFKnullsigB}{2292}
\newcommand{\RCFKnullEs}{153.5}
\newcommand{\RCFKnullepsBmw}{4.614}
\newcommand{\RCFKnullepsfak}{0.33}
\newcommand{\RCFKnullEmw}{54.6}
\newcommand{\RCFKnullEfak}{2.81}
\newcommand{\RCFKneunzigFmax}{0.54}
\newcommand{\RCFKneunzigFzehn}{0.05}
\newcommand{\RCFKneunzigFfuenfzig}{0.27}
\newcommand{\RCFKneunzigepsB}{0.215}
\newcommand{\RCFKneunzigDB}{0.40}
\newcommand{\RCFKneunzigsigB}{17}
\newcommand{\RCFKneunzigEs}{7.7}
\newcommand{\RCFKneunzigepsBmw}{0.263}
\newcommand{\RCFKneunzigepsfak}{0.82}
\newcommand{\RCFKneunzigEmw}{6.5}
\newcommand{\RCFKneunzigEfak}{1.19}
\newcommand{\RCFKnullneunzigFmax}{32.86}
\newcommand{\RCFKnullneunzigFzehn}{3.29}
\newcommand{\RCFKnullneunzigFfuenfzig}{16.43}
\newcommand{\RCFKnullneunzigepsB}{1.327}
\newcommand{\RCFKnullneunzigDB}{5.10}
\newcommand{\RCFKnullneunzigsigB}{1033}
\newcommand{\RCFKnullneunzigEs}{79.8}
\newcommand{\RCFKnullneunzigepsBmw}{3.297}
\newcommand{\RCFKnullneunzigepsfak}{0.40}
\newcommand{\RCFKnullneunzigEmw}{31.8}
\newcommand{\RCFKnullneunzigEfak}{2.51}
\newcommand{\RGeinsFmaxNullNeunzig}{13.22}
\newcommand{\RGdreiFmaxNeunzig}{1.85}
\newcommand{\RGdreiEpsBNeunzig}{0.571}
\newcommand{\RvAluE}{0.96}
\newcommand{\RvAluB}{5.04}
\newcommand{\RvCFKnull}{5.04}
\newcommand{\RvCFKneunzig}{0.96}
\newcommand{\RvCFKnullneunzig}{5.04}
\newcommand{\PAlub}{16.06}
\newcommand{\PAlut}{4.043}
\newcommand{\PAlutdrei}{4.04 / 4.04 / 4.05}
\newcommand{\PAluL}{65.0}
\newcommand{\PAluA}{64.94}
\newcommand{\PCFKnullb}{16.20}
\newcommand{\PCFKnullt}{0.877}
\newcommand{\PCFKnulltdrei}{0.88 / 0.87 / 0.88}
\newcommand{\PCFKnullL}{150.6}
\newcommand{\PCFKnullA}{14.20}
\newcommand{\PCFKneunzigb}{16.25}
\newcommand{\PCFKneunzigt}{1.917}
\newcommand{\PCFKneunzigtdrei}{1.95 / 1.90 / 1.90}
\newcommand{\PCFKneunzigL}{151.6}
\newcommand{\PCFKneunzigA}{31.15}
\newcommand{\PCFKnullneunzigb}{15.85}
\newcommand{\PCFKnullneunzigt}{2.007}
\newcommand{\PCFKnullneunzigtdrei}{2.00 / 2.00 / 2.02}
\newcommand{\PCFKnullneunzigL}{154.6}
\newcommand{\PCFKnullneunzigA}{31.81}
